Repository: RoryAtBar/Ti64-statistical-modelling

# Ti64-statistical-modelling

File: Flow_curves/semiatinseetharamanweiss1999/815C_0-001s-1lam.csv
0.012130017582375502, 161.62344354586918
0.022533704579663083, 166.5020060017436
0.0379064648934242, 167.68623745106493
0.05330938334017643, 165.12224380006245
0.0687308606380001, 160.25165008732216
0.08415512176348447, 155.03506636532137
0.09956963949215639, 151.02944767573285
0.11497023808252463, 148.75377903244754
0.1303643410750179, 147.28542041077048
0.14576401172283263, 145.12508177057208
0.16116646619830802, 142.61875312111306
0.17656660081739958, 140.4007494793712
0.1919713751492589, 137.60609582219502
0.20737058182579685, 135.50342218353995
0.22276839658850436, 133.5737435495153
0.23816672392900348, 131.5803588185475
0.2535579635559029, 130.46787563496702
0.26895859307768966, 128.18836265824558
0.28434852032869185, 127.23898905045951
0.2997384475796939, 126.28961544267338
0.31512512703175866, 125.74389684569144
0.3305085586848858, 125.60183325951351
0.34589384622312014, 125.22910966716182
0.361289495786536, 123.56853437367334
0.3766642938683208, 124.4995003686285
0.3920671271893391, 121.94608663027736
0.40746370469530857, 120.17018133370192
0.4228625053004794, 118.11797656495014
0.43823770152777686, 118.99945876046655
0.4536197954613893, 119.02365459970378
0.46901139300898786, 117.86668698636123
0.4844048271417237, 116.48145807739184
0.49979608814931353, 115.3663175794228
0.515186000063273, 114.4188501469514
0.5305804895698305, 112.9024533487248
0.5459668906391292, 112.39133375266897
0.5613477280160335, 112.57170163990196
0.5767341019881743, 112.06394983345376
0.5921195983778165, 111.66526899470563
0.6075198256624968, 109.43574834405871
0.622894333730067, 110.40275896282952
0.638275611815351, 110.5283530942981
0.6536580304001907, 110.51219942385865
0.6690487232681328, 109.46767056782414
0.6844374132623969, 108.67207029748704
0.6998294747812723, 107.45743768260127
0.7152177626670965, 106.71181374693526
0.7306068895354797, 105.8619162646624
0.7446083946409172, 103.67369642227294

File: Flow_curves/semiatinseetharamanweiss1999/900C_10s-1lam.csv
0.004345223737461712, 214.7073646013988
0.008238227310007895, 250.04584154110708
0.006709053021748207, 232.6359874009355
0.006092778732658483, 225.09908927387195
0.010015039047674645, 268.8037456404639
0.012797455325067902, 282.27212396414296
0.016147397271156022, 294.7877219681154
0.024331349222869253, 311.3217456915349
0.03965088805652889, 312.05537095300656
0.05504075843921408, 306.1979253343729
0.07041655683030187, 301.65922635686127
0.08580421790125956, 296.008824808688
0.10118743046726605, 290.7753117245129
0.11656767736330506, 285.8197242830032
0.1319454528677045, 281.09574154371467
0.14731581419718534, 277.0665729110897
0.16268469269168237, 273.1763670997974
0.1780520883511957, 269.4251241098378
0.19341800117572525, 265.8128439412109
0.20877649982533622, 262.8953778792476
0.22413697558825882, 259.7926280555073
0.23949547423786974, 256.8751619935439
0.2548524900524969, 254.09665875291324
0.2702090115887963, 251.36447645272682
0.2855645445684397, 248.72493603342892
0.30091711187811565, 246.36332125679638
0.3162696791877917, 244.00170648016385
0.33162224649746763, 241.64009170353134
0.34697283669383205, 239.46376068867576
0.3623239211685243, 237.24110873337594
0.3776725342515769, 235.25006148029726
0.3930211473346297, 233.25901422721861
0.40836778330437074, 231.45325073591695
0.4237178792224072, 229.32324066150562
0.43906698658378784, 227.2858724679827
0.45441609394516846, 225.24850427445986
0.4697622356365816, 223.4890617236024
0.48510689449301103, 221.86858199407763
0.5004584732460312, 219.59960909833353
0.5158041206591164, 217.88648748792033
0.5311492737938738, 216.21968681795133
0.5464910987878898, 214.86478048030685
0.5618343124686367, 213.37973435760475
0.577187435253005, 210.96606366694922
0.5925345984529625, 209.11089117250697
0.6078869021475303, 206.77398089744474
0.6232538035287156, 203.06905884792937
0.6386058765600637, 200.75376501174108
0.6539441097982304, 199.73545750799138
0.6692754231398061, 199.365643170461
0.6846220591095473, 197.55987967915928
0.6999691893576163, 195.70779524741334
0.7153069283174549, 194.7358086841079
0.7306456558339494, 193.67118023991395
0.7438876723362426, 193.22651804129987
